Repository: arjunvarmar/Calphad-Demo

# CALPHAD-Informed Cahn–Hilliard Solver for Spinodal Decomposition

A compact research implementation of a **CALPHAD-informed Cahn–Hilliard (CH) phase-field model** for simulating spinodal decomposition in binary alloys. The code evaluates thermodynamic properties directly from an open **CALPHAD Thermo-Calc Database (.tdb)** at runtime and couples them to a semi-implicit Fourier spectral solver.

The present implementation focuses on **single-phase spinodal decomposition** in the **Fe–Cr BCC_A2** system, demonstrating how physically consistent CALPHAD thermodynamics can replace analytical free-energy approximations commonly used in educational phase-field codes.

An experimental **Kim–Kim–Suzuki (KKS)** implementation is also included as a foundation for future development toward multiphase and multicrystal-structure simulations.

---

## Features

- Direct runtime parsing of CALPHAD `.tdb` databases
- No hard-coded polynomial free-energy expressions
- Thermodynamically consistent chemical potentials obtained from CALPHAD
- Semi-implicit Fourier-spectral Cahn–Hilliard solver using FFTW
- Legacy VTK output compatible with ParaView and VisIt
- Bulk free-energy monitoring during evolution
- Experimental KKS implementation for future multiphase extensions

---

# Physical System

The code models

> **Fe–Cr binary alloy (BCC_A2 phase)**

which exhibits the well-known low-temperature

$$
\alpha \rightarrow \alpha + \alpha'
$$

spinodal decomposition responsible for **475°C (885°F) embrittlement** in ferritic stainless steels and reactor pressure vessel steels.

---

# Thermodynamics

Unlike many educational phase-field codes, **the Gibbs free energy is not hard-coded**.

Instead, the program reads thermodynamic parameters directly from

```
fecr_bcc.tdb
```

which is a trimmed version of the open CALPHAD database

```
mpea-02b.tdb
```

(B. Hallstedt, 2016/2017)

containing the Fe–Cr binary assessment originally due to

> Andersson & Sundman,
> CALPHAD **11** (1987) 83–92.

---

## Gibbs Free Energy

The BCC Gibbs energy is evaluated as

$$
G =
x_{Fe}G_{Fe}
+
x_{Cr}G_{Cr}
+
RT
(x_{Fe}\ln x_{Fe}+x_{Cr}\ln x_{Cr})
+
x_{Fe}x_{Cr}L
+
G_{\rm magnetic}
$$

including

- reference energies
- ideal mixing
- Redlich–Kister excess terms
- Hillert–Jarl magnetic ordering contribution

No interaction parameters are embedded in the source code.

Only the CALPHAD model equations and TDB syntax are implemented.

---

# Phase-Field Models

The program supports two different evolution equations.

## 1. Classical Cahn–Hilliard Model

The code can also run as a conventional single-field Cahn–Hilliard solver.

In this mode

- no η field exists
- no KKS partitioning
- CALPHAD free energy alone drives spinodal decomposition

through

$$
\mu= \frac{\partial G}{\partial c} - \kappa\_c\nabla^2c.
$$

This is the standard approach for modeling a single-phase miscibility gap.

---


---

## 2. Kim–Kim–Suzuki (KKS) Model (default)

This formulation uses two fields:

- conserved composition

$$
c(\mathbf r,t)
$$

- non-conserved phase indicator

$$
\eta(\mathbf r,t)
$$

where

- $\eta = 0$ corresponds to one copy of the BCC phase
- $\eta = 1$ corresponds to the second copy of the same BCC phase

Although both "phases" share the identical CALPHAD description, the KKS formulation permits local partitioning through

$$
c = h(\eta)c\_B + (1-h(\eta))c\_A
$$

subject to equality of diffusion potentials

$$
\frac{\partial G}{\partial c\_A} = \frac{\partial G}{\partial c\_B}.
$$

A 2×2 Newton solver is used at every grid point to enforce these constraints.

### Free Energy

The free-energy functional is

$$
F=
\int
\left[
h(\eta)G(c\_B)
+
(1-h(\eta))G(c\_A)
+
wg(\eta)
+
\frac{\kappa\_c}{2}|\nabla c|^2
+
\frac{\kappa\_\eta}{2}|\nabla\eta|^2
\right]dV.
$$

The interpolation functions are

$$
h(\eta)=
\eta^3(6\eta^2-15\eta+10)
$$

and

$$
g(\eta)=
\eta^2(1-\eta)^2.
$$

---

## Fast Relaxation of η

The phase field serves only as a bookkeeping variable.

To ensure that

- composition evolves slowly,
- η relaxes rapidly,

the Allen–Cahn mobility is chosen as

$$
L
=
R_{LM}M,
$$

where

```
RLM >> 1
```

(default 25).

The double-well contribution is stabilized using an eigenvalue (convexity) splitting

$$
g'(\eta)
=
A_0\eta
+
(g'(\eta)-A_0\eta),
$$

allowing the stiff linear part to be treated implicitly.

---

# Numerical Method

The governing equations are solved using a

> semi-implicit Fourier spectral method

following

- Chen & Shen (1998)
- Zhu, Chen & Shen (2001)

The stiff gradient-energy terms are treated implicitly while nonlinear CALPHAD driving forces remain explicit.

Advantages include

- unconditional stability of linear terms
- spectral spatial accuracy
- efficient FFT-based solution

using FFTW.

---

# Repository Structure

```
.
├── kks_fecr_spinodal.c
├── fecr_bcc.tdb
├── README.md
└── kks_out/
```

---

File: fecr_bcc.tdb
$ ------------------------------------------------------------------------------
$ fecr_bcc.tdb
$
$ Trimmed excerpt of the Fe-Cr binary (BCC_A2 phase only) taken from the
$ openly available multi-component high-entropy-alloy database
$ "mpea-02b.tdb" (B. Hallstedt, 2016-2017), distributed publicly at:
$   https://github.com/pycalphad/binder  (multicomponent-databases/mpea-02b.tdb)
$
$ The Fe-Cr assessment itself is the classic CALPHAD assessment of
$   J.-O. Andersson and B. Sundman, "Thermodynamic properties of the
$   Cr-Fe system", CALPHAD 11 (1987) 83-92.
$
$ Only the lines needed to build G_m(BCC_A2, x_Cr, T) are kept:
$ the two unary lattice-stability functions (GHSERFE, GHSERCR), the
$ regular-solution excess parameter L(BCC_A2,CR,FE:VA;0), and the
$ Hillert-Jarl/Inden magnetic-ordering parameters (TC, BM).
$ ------------------------------------------------------------------------------
$
 FUNCTION GHSERCR   298.15  -8856.94+157.48*T-26.908*T*LN(T)
       +0.00189435*T**2-1.47721E-06*T**3+139250*T**(-1);
      2180.00  Y  -34869.344+344.18*T-50*T*LN(T)-2.88526E+32*T**(-9);
      6000.00  N !
$
 FUNCTION GHSERFE   298.15  +1225.7+124.134*T-23.5143*T*LN(T)
       -0.00439752*T**2-5.8927E-08*T**3+77359*T**(-1);
      1811.00  Y  -25383.581+299.31255*T-46*T*LN(T)+2.29603E+31*T**(-9);
      6000.00  N !
$
 PAR  G(BCC_A2,CR:VA),,                 +GHSERCR;,,                   N 91Din !
 PAR  TC(BCC_A2,CR:VA),,                 -311.50;,,                   N 91Din !
 PAR  BM(BCC_A2,CR:VA),,                   -0.008;,,                  N 91Din !
$
 PAR  G(BCC_A2,FE:VA),,                 +GHSERFE;,,                   N 91Din !
 PAR  TC(BCC_A2,FE:VA),,                 1043.00;,,                   N 91Din !
 PAR  BM(BCC_A2,FE:VA),,                    2.22;,,                   N 91Din !
$
 PAR  L(BCC_A2,CR,FE:VA;0),,            +20500-9.68*T;,,              N 87And1 !
 PAR  TC(BCC_A2,CR,FE:VA;0),,           +1650;,,                      N 87And1 !
 PAR  TC(BCC_A2,CR,FE:VA;1),,            +550;,,                      N 87And1 !
 PAR  BM(BCC_A2,CR,FE:VA;0),,              -0.85;,,                   N 87And1 !
$ ------------------------------------------------------------------------------
